Repository: weng1259/autospin

# autospin
During my postgraduate study, I assembled an automatic spin coating device by imitating the process of automatic spin coating. It includes modules such as sample transmission, liquid operation, spin coating, heat treatment, etc.

# Experiment recipes

This directory is the maintained storage location for executable experiment
recipes. Both the Web experiment builder and multi-round executor use it.

The default location is `<autospin>/recipes`. Set `AUTOSPIN_RECIPES_DIR` before
starting the Web server to use a persistent directory elsewhere. The explicit
`recipes_path` argument to `src.webapp.create_app()` takes precedence over the
environment variable.

Do not point this directory at the retired sibling `AutoSpinmotorSystem`
project. Recipe JSON files can be copied here once for migration, after which
the maintained application is self-contained.

File: recipes/perovskite_experiment.json
{
  "schema_version": 1,
  "template": "perovskite_basic",
  "experiment_name": "perovskite_experiment",
  "rounds": 4,
  "parameter_groups": [
    {
      "name": "default",
      "repeats": 4,
      "precursor_volume_ul": 100.0,
      "use_antisolvent": true,
      "antisolvent_volume_ul": 50.0,
      "annealing_temperature_c": 120.0,
      "stage_1_speed_rpm": 1500.0,
      "stage_1_time_s": 10.0,
      "stage_2_speed_rpm": 5000.0,
      "stage_2_time_s": 20.0,
      "antisolvent_delay_stage_2_s": 10.0,
      "tip_height_mm": 10.0,
      "annealing_time_s": 480.0
    }
  ]
}
